Repository: analyticsbot/Python-Code---Part-6

File: NIST/success/Supplementary_information_for_a_round_robin_study_of_additively_manufactured_nickel_alloy_(IN625)_tension_specimens.json.json (part 1 of 2)
{"abstract": "", "citation": "NIST Interagency/Internal Report (NISTIR) - 8100", "volume": "", "pdf_filename": "919811.pdf", "authors": "Christopher U. Brown; Gregor  Jacob; Mark R. Stoudt; Antonio M. Possolo; Shawn P. Moylan; M A. Donmez;", "keywords": "", "pages": "", "dates": "", "pdf_text": "NISTIR 8100 Supplementary information for an interlaboratory study of additively manufactured nickel alloy (IN625) tensile specimens Christopher U. Brown Gregor Jacob Mark Stoudt Antonio Possolo Shawn Moylan Alkan Donmez This publication is available free of charge from: http://dx.doi.org/10.6028/NIST.IR.8100 NISTIR 8100 Supplementary information for an interlaboratory study of additively manufactured nickel alloy (IN625) tensile specimens Christopher U. Brown Systems Integration Division Engineering Laboratory Gregor Jacob Intelligent Systems Division Engineering Laboratory Mark Stoudt Materials Science and Engineering Division Material Measurement Laboratory Antonio Possolo Statistical Engineering Division Information Technology Laboratory Shawn Moylan Intelligent Systems Division Engineering Laboratory Alkan Donmez Intelligent Systems Division Engineering Laboratory This publication is available free of charge from: http://dx.doi.org/10.6028/NIST.IR.8100 March 2016 U.S. Department of Commerce Penny Pritzker, Secretary National Institute of Standards and Technology Willie May, Under Secretary of Commerce for Standards and Technology and Director i TABLE OF CONTENTS 1. INTRODUCTION 2. MANUFACTURING PLAN AND BLANK PROCESS CONTROL DOCUMENT SENT TO PARTICIPANTS 3. BUILD FILES SENT TO THE PARTICIPANTS 4. ENGINEERING DRAWINGS WITH BUILD INSTRUCTIONS SENT TO PARTICIPANTS 5. ANALYSIS OF PARTICLE SIZE DISTRIBUTION OF THE POWDERS SENT TO PARTICIPANTS 6. TENSION SPECIMENS FABRICATED ON A DIFFERENT LPBF MACHINE 7. SUMMARY 8. ACKNOWLEDGEMENT 9. REFERENCES 10. APPENDIX - COPY OF THE 7 PROCESS CONTROL DOCUMENTS RETURNED BY THE PARTICIPANTS ii 1 1. INTRODUCTION In fiscal year 2014, National Institute of Standards and Technology (NIST) conducted a round robin study to investigate the variation of mechanical properties of nickel alloy (IN 625) tensile specimens fabricated on six different laser-based powder bed fusion (LPBF) machines from the same machine vendor by six different institutions. The study results were summarized in a journal paper [1]. This report provides the supplementary information generated during planning and execution of the study. This supplementary information includes: (1) the manufacturing plan and blank process control document sent to the participants, (2) a description of the build programs sent to the participants, (3) engineering drawings with build instructions, (4) powder size distribution analysis of the powder sent to the participants, and (5) results obtained from a different LPBF machine. Copies of the process control documents received from the participants are provided in the Appendix. During this study, the round robin coordinator identified a willing participant who had a LPBF machine from a different vendor. To obtain an additional data point for future comparative studies, this participant was invited to fabricate tensile specimens using the same powder and manufacturing plan with the process settings provided to the other participants. This participant was also sent the same individual tessellated and slice files to duplicate the process and fabricate the tensile bars. Upon receiving the build platform with the tensile specimens attached, NIST followed the same post processing procedures to heat treat them, extract the specimens, and prepare the specimens for the tension tests. This report1 also provides a comparison of tension test results and fracture analysis 1 Certain commercial entities, equipment, or materials may be identified in this document in order to describe an experimental procedure or concept adequately. Such identification is not intended to imply recommendation or endorsement by the National Institute of Standards and Technology, nor is it intended to imply that the entities, materials, or equipment are necessarily the best available for the purpose. 2 between the results obtained from the main group of participants and the participant with a different LPBF machine (section 6). 2. MANUFACTURING PLAN AND BLANK PROCESS CONTROL DOCUMENT SENT TO PARTICIPANTS NIST sent the following manufacturing plan and blank Process Control Document (PCD) to each participant before fabricating the specimens. The manufacturing plan consists of a detailed list of steps for each participant to follow in order to fabricate the build. NIST requested that the participants track the machine parameters used for the build in the Process Control Document (PCD). Participants returned the completed process control document back to NIST. The Manufacturing Plan defines the requirements to complete the desired work that is agreed upon by the supplier and purchaser. The Process Control Document is a procedure to ensure the requirements of the Manufacturing Plan are met. Together, the Manufacturing Plan and PCD tightly control and fully document the fabrication of test coupons for generating material property data. 0. Scope and Purpose of Study Starting in May of 2014, NIST will conduct a round robin test to 1) further refine test protocols and analysis methods that will be used in future, more extensive round robin tests that will result in certification of AM materials, and 2) assess the variability in the tensile properties of additively made nickel alloy (Inconel 625) tension specimens from different institutions. The focus will be the Direct Metal Laser Sintering (DMLS) EOS M270/M280 process. NIST will distribute virgin nickel chrome (IN625) powder and build plates for the participants. Before distribution, NIST will sample the various powder lots for subsequent powder analysis. Each participant will follow a NIST-provided manufacturing plan to make one single build of eight (8) tensile bars, using a NIST-provided build file. (In the cases where the NIST-provided EOS job file is not compatible, NIST will provide the necessary information for the participant to construct the job file.) . Inability to comply with the manufacturing plan should be raised by the participant and approved by the study coordinator. 3 Each participant will send the tensile bars, still on the NIST-provided build plate, to NIST. NIST will coordinate the heat treatment, removal from the build plates, and testing the bars. NIST statistical experts will then perform the data analysis and make recommendations for test protocols and analysis methods for future round robins that lead to certification of AM materials. All results will be shared with the participants and may be published as well. The specific results from individual participants will not be publically attributed. All participants may keep any unused powder for their own future use. 1. Part Description 1.1. Engineering Drawing (the final geometry of the tensile specimen conforms to ASTM E8/E8M [2], d : Please note the following revised drawing sent to the participants by email within the build files reflects the actual build design in the study. The original image in the manufacturing plan was an earlier version of the build design which was modified slightly. 4 1.2. STL file: to be sent by email from study coordinator 1.3. EOSJOB file: to be sent by email from study coordinator 2. Machine Requirements 2.1. System 2.1.1. Process: Laser Powder Bed Fusion 2.1.2. Manufacturer: EOS 2.1.3. Model: EOSINT M270 2.1.4. Laser System: 200 W maximum power, 1060 nm - 1100 nm wavelength (preferred IPG YLR-SM-200) 2.2. Software: EOS M270 Operating Software Version: PSW 3.5 rev 71 or newer preferred, not required. 2.3. Maintenance: All maintenance of the system must be current and documented. Preventative maintenance must have been completed within 6 months of building the test specimens. 2.4. System Calibrations: All system calibrations shall be current and documented. Some of these calibrations should be completed as part of regular preventative maintenance (e.g., laser power, skywriting, etc.). Others should be performed by the individual users (e.g., beam offset, x and y scaling). 3. Powder Requirements 3.1. Powder shall be supplied to the participants by the study coordinator for use in this study. The subsections below document the powder as procured by the study coordinator. Samples have been extracted from each powder container for further evaluation. 3.2. Chemistry (mass fraction): 58.00 wt - %) Cr (20.00 - 23.00 wt - %) 5 Mo (8.00 - 10.00 wt - %) Nb (3.15 - 4.15 wt - %) 5.00 wt - %) 0.40 wt - %) 0.40 wt - %) 1.0 wt - %) 0.10 wt - %) 0.05 wt - %) 0.50 wt - %) 0.015 wt - %) 3.3. Powder Size and Distribution: mean diameter = 37.8 um +- 12.4 um. D(0.7) = 40 um. 3.4. Recycling of Powder: Only virgin (per ASTM 2924) powder may be used to produce the components. 4. Process Set-Up Requirements 4.1. Platform: Build platforms can be provided to participants upon request. If a participant would prefer to use their own build platform, it should conform to the specifications study. 4.1.1. Material: Platform must be AISI 1045 steel. 4.1.2. Thickness: Platform must be 20 mm +- 2 mm thick. 4.1.3. Condition: Platform should be ground flat to a roughness of Rz = 10 um or better. The platform demagnetized after grinding. The platform shall be thoroughly cleaned of machining lubricants prior to installation into the system. Once installed, the build platform surface shall be cleaned with alcohol using a lint free cloth and gloved hands. 4.1.4. Preheat: Platform shall be preheated to a temperature of 80 degC. 4.2. Recoater Blade: The blade shall be ceramic (EOS part HSS 2200-4073) and within the manufacturers specified useful lifetime and or original specification. The blade shall be 4.3. Process Parameters: The study coordinator will provide, via email, an EOSJOB file with process parameters preset. Participants should check and document correct settings of all process parameters. All process parameters below are to be explicitly followed and reported. The process parameters are to be defined in the default job file and held constant throughout all builds unless otherwise agreed upon. Any changes in the default parameter set from build to build must be documented and carried forward in all reporting. All parameter sets are to be disclosed. Each job file will be saved and archived upon completion of the build for each and every build. All parameters that are unique to each system and that are not saved in the job file shall also be documented. A list of all process parameters shall be created and reported. The process parameter list shall 6 include all key parameters, system settings and machine conditions including but not limited to: 4.3.1. Base Parameter Set: The EOS MP1 (Cobalt-Chrome) parameter set for an EOS M270 with 200W laser machine using the layer thickness in 4.3.2 shall be used. 4.3.2. 4.3.3. Material Specific Settings 4.3.3.1. Material Dependent Scaling Factors (to be set at each machine for each machine). Scaling Factors may be determined from the EOS certification part and fine tuning spreadsheet X Y Z(0) Z(200) TBD by participant TBD by participant TBD by participant TBD by participant 4.3.3.2. Beam Offset (mm): May be determined from EOS certification part 4.3.3.3. Beam Expander Setting: 1 4.3.4. Adjust Tab 4.3.4.1. Groups: All individual parts shall be contained in their own group with the same exposure setting (4.3.5). The position and rotation of the group shall not be modified from 2.1. 4.3.4.2. Sorting: Sorting of parts by X/Y/Z by smallest point. 4.3.5. Exposure Parameters 4.3.5.1. Pre exposure type: PreContour 4.3.5.1.1. First Contour Standard OnPart Downskin Speed (mm/s): 900.0 800.0 1600.0 Power (W): 100.0 100.0 100.0 Beam Offset (mm): 0.000 Contour Yes (checked) Thickness (mm): 0.040 Post Contour No (unchecked) Corridor (mm): 0.040 4.3.5.1.2. Second Contour (Turned Off) Standard OnPart Downskin Speed (mm/s): - - - Power (W): - - - Beam Offset (mm): - Contour No (unchecked) Thickness (mm): - Post Contour No (unchecked) 7 Corridor (mm): - 4.3.5.1.3. Edges (Turned Off) Edge factor - Edges No (unchecked) Threshold: - Post Edge No (unchecked) Minimum radius factor: - Beam offset (mm): - Speed (mm/s): - Power (W): - 4.3.5.2. Skin exposure type: OuterSkin 4.3.5.2.1. Stripes Distance (mm): 0.10 Stripe width (mm): 4.00 Speed (mm/s): 800.0 Stripes overlap (mm): 0.10 Power (W): 195.0 Skywriting: Yes (checked) Beam offset (mm) 0.030 Offset: Yes (checked) Hatching, X Yes (checked) Alternating: Yes (checked) Hatching, Y Yes (checked) Rotating: Yes (checked) Rotated Angle 67deg* *may not be available for specification 4.3.5.2.2. UpDown Upskin Downskin Distance (mm): 0.05 0.05 Overlap with inskin (mm): 0.10 Speed (mm/s): 800.0 3000.0 Min. length (mm): 2.00 Power (W): 195.0 195.0 Thickness (mm): 0.00 0.04 X: Yes (checked) Yes (checked) Y: Yes (checked) Yes (checked) Alternating No (unchecked) No (unchecked) Skywriting Yes (checked) 8 4.3.5.2.3. Skip layer Skipped layers: 0 Offset layers: 0 Expose first layer: Yes (checked) 4.3.5.3. Core exposure type: InnerSkin 4.3.5.3.1. Chess Squares Gap Distance (mm): 0.10 0.10 Square width (mm): 8.00 Speed (mm/s): 800.0 800.0 Gap width (mm): 0.00 Power (W): 195.0 195.0 Overlap (mm): 0.08 Beam offset: -0.050 Alternating: Yes (checked) Hatching: X = Yes (checked) Y = Yes (checked) Rotated: Yes (checked) Skywriting: No (unchecked) Offset: Yes (checked) 4.3.5.3.2. Skip layer Skipped layers: 0 Offset layers: 0 Expose first layer: Yes (checked) 4.3.5.4. Post exposure type: Postcontour 4.3.5.4.1. First Contour Standard OnPart Downskin Speed (mm/s): 900.0 800.0 1600.0 Power (W): 120.0 120.0 120.0 Beam Offset (mm): 0.015 Contour Yes (checked) Thickness (mm): 0.040 Post Contour Yes (checked) Corridor (mm): 0.040 4.3.5.4.2. Second Contour (Turned Off) Standard OnPart Downskin Speed (mm/s): - - - Power (W): - - - 9 Beam Offset (mm): - Contour No (unchecked) Thickness (mm): - Post Contour No (unchecked) Corridor (mm): - 4.3.5.4.3. Edges Edge factor 2.00 Edges Yes (checked) Threshold: 3.0 Post Edge Yes (checked) Minimum radius factor: 0.00 Beam offset (mm): 0.000 Speed (mm/s): 900.0 Power (W): 100.0 4.3.5.5. Skin Thickness (x/y): 3.00 mm 4.3.5.6. Skin Thickness (z): 3.00 mm 4.3.5.7. Base radius: 0.00 mm 4.3.5.8. Core open to platform: No (unchecked) 4.3.5.9. Skin/Core: Yes (checked) 4.3.6. Setting 4.3.6.1. Part Specific Scaling: 0% in X and Y 4.3.6.2. Material Dependent Scaling 0% in X and Y 4.3.6.3. Part Specific Undersize/Oversize: 0 mm 4.3.7. Building 4.3.7.1. Start Height: 0.02mm 4.3.7.2. Final Height: the height of the tallest part in 1.2 (4.18 mm) 4.3.7.3. Layer Thickness: See 4.3.2 4.3.8. DMLS 4.3.8.1. DMLS: DMLS shall be unchecked 4.3.8.2. Pre-exposure: Pre-exposure shall be set to 0.06 mm (3 layers). 4.3.9. Recoating. 4.3.9.1. Minimum charge amount: 150 % 4.3.9.2. Maximum charge amount: 200 % 4.3.9.3. Dosing boost amount: 300 % 4.3.9.4. Recoater speed 1: 500 mm/s 4.3.9.5. Recoater speed 2: 80 mm/s 4.3.9.6. Lower dispenser platform: 1.00 mm 4.3.9.7. Contact-free outward travel: yes (checked) 10 4.3.10. Scanner Settings 4.3.10.1. Automatic Calibration: Yes, every 2 layers 4.4. Build Chamber Environment 4.4.1. Purge Gas: For the purpose of this study, nitrogen will be used as the inert gas within the process chamber. allowable. If the Nitrogen is from a bottle or dewar, user should report the nominal gas purity. 4.4.2. 4.4.2.1. Flow Meters set on the front of the machine (5 meters) 4.4.2.2. Flow meter set (voltage) on the filtration unit 4.4.3. Filtration: Filtration must be enabled. Filter maintenance must be current per manufacturer guidelines 4.4.4. Oxygen Level: Oxygen level must be less than 1.3 % oxygen (15000 ppm) maximum. 4.5. Required Quality Control Checks at Build Start The following Quality Control Checks are required to be performed sequentially before beginning the build. 4.5.1. System Maintenance and Cleaning: All system maintenance must be performed and the interior of the chamber, including optical components, powder hoppers, recoater blade, shall be cleaned per manufacturer guidelines. 4.5.2. Laser Power: The laser power shall be measured (if possible) using a laser power meter within calibration at all power levels prescribed in 4.3 and fall within 10 % of the prescribed value. Each measurement is to be reported as setpoint, displayed and measured value. If any value is outside the prescribed value, the individual measurement shall be repeated and if the average of 3 measurements exceeds the power range, corrective action should be taken which includes laser maintenance and adjusting the setpoint value to achieve the desired delivered laser power. 4.5.3. Installation of Platform: Platform may be installed after completion requirements in 4.5.1 and 4.5.2. The build platform shall be parallel to the recoating blade and recoating arm motion to within 50 um. Preferred method of levelling to recoating blade uses feeler gage/ shims between build platform and recoating blade. Preferred method of levelling to recoating arm motion uses dial indicator mounted to recoating arm. After installation and levelling of the platform, it shall be cleaned in a manner described in 4.1.3. 4.5.4. Powder Loading: New powder, directly from containers, must be loaded into the dispenser per manufacturer guidelines (sieving not necessary). Sufficient quantities shall be loaded to achieve a complete build without the need to refill. Any devices used to stab, pack or tamp the powder must be stainless steel and cleaned using acetone and wiped with a lint free cloth prior to inserting into the powder. 4.5.5. First layer: Once the build platform is leveled and the powder is loaded, railed, packed and smoothed, the first layer shall be created. The recoating arm should be past the dispenser platform. The build platform should be brought up to the level of the recoating blade, 11 then lowered by the distance equal to one layer thickness. The dispenser platform shall be raised to a height to expose enough powder to deposit one layer as well as fill any gaps, holes, crevices, etc. between the dispenser platform and the collector bin. The recoating arm shall then be moved across the dispenser platform and build platform (to the home position) at the speed described in 4.3.9.5. 4.5.6. Platform Temperature: The platform temperature must be within 5 degC of the value prescribed in 4.1.4. Record the platform temperature at the start of the build. 4.5.7. Oxygen Level: The oxygen level must be less than the level prescribed in 4.4.4. Record the oxygen level at the start of the build process. 5. In Process Requirements 5.1. Limits 5.1.1. Environment: If during processing the oxygen level in the build chamber exceeds the level prescribed in 4.4.4, the build shall be stopped. 5.2. Build Pause/Interruption 5.2.1. No planned interruption of the build is required. 5.2.2. Any interruption to the continuous build cycle must be recorded with a description of the reason for the interruption and corrective action. 5.2.3. Prior to opening the build chamber, the oxygen level and platform temperature must be recorded. 5.2.4. Upon continuation of the build, the requirements of 4.5.6 and 4.5.7 must be met and preferably be within 10 % of the values recorded in 5.2.3. 6. Process Completion Requirements 6.1. Removal from System 6.1.1. The build shall be allowed to cool inside the build chamber submerged in powder under protective environment until the temperature drops below 30 degC. 6.1.2. The temperature and oxygen level shall be recorded prior to opening the build chamber. 6.1.3. The build and platform shall be removed from the chamber and cleaned of loose powder using a non-metallic brush. 6.1.4. The build and platform may be further cleaned by using a metallic brush or other means to remove partially sintered powder particles. 6.1.5. Laser Power: The laser power shall be measured (if possible) using a laser power meter within calibration at all power levels prescribed in 4.3. Each measurement is to be reported as setpoint, displayed and measured value. 6.1.6. Cleaning: The system may be cleaned at this point following manufacturer guidelines. 6.2. Powder Recovery 6.2.1. Excess, loose powder removed from the build platform through the completion of 6.1.3 shall be collected and stored in appropriately marked containers indicating that it is USED. 6.2.2. Any partially sintered material is not allowable for reuse and should be disposed of properly. 12 6.2.3. Participants may keep any unused powder for their own use. 7. Post Process Requirements 7.1. Heat treat 7.2. Machine samples 7.2.1. Mill top surface 7.2.2. Remove samples by electric discharge machining (EDM) 7.2.3. EDM gage section 7.2.4. Grind remaining surfaces 8. Reporting 8.1. Part Technical Data 8.2. Machine Technical Data 8.3. Powder Technical Data 8.4. Process Setup Technical Data 8.5. In Process Technical Data 8.6. Process Completion Technical Data 8.7. Post Process Technical Data 8.8. Testing Technical Data Process Control Document Technical Data (section numbers refer to Manufacturing Plan) Part Manufacturing Technical Data Completed by the part manufacturer Value Requirement Section Approval Job Number Build File Name: 1.2 Process 2.1.1 Equipment Manufacturer and Model: 2.1.2 Equipment Serial Number: Laser Manufacturer and Model: 2.1.4 Laser Serial Number: Software Version: 2.2 13 Date of last preventative maintenance 2.3 System Calibration Current 2.4 Material Requirements Verify Powder Heat/Lot Loaded Matches Feedstock Technical Data Material Condition (Virgin/Recycled) 3.4 Process Setup Requirements Build Platform Material 4.1.1 Build Platform Thickness 4.1.2 Build Platform Condition 4.1.3 Build Platform Preheat, degC 4.1.4 Recoater Blade Material/Part Number 4.2 Process Parameter Settings Base Parameter Set 4.3.1 Base Parameter Filename Layer Thickness 4.3.2 Sort Parts Method: 4.3.4.2 Exposure Parameters Complete Exposure Parameters Table Below 4.3.5 Pre Contour Type 4.3.5.1 Skin Exposure Type 4.3.5.2 Core Exposure Type 4.3.5.3 Post Contour Type 4.3.5.4 Skin Thickness (x/y), mm 4.3.5.5 Skin Thickness (z), mm 4.3.5.6 Base Radius: 4.3.5.7 Core open to platform?: 4.3.5.8 Skin/Core: 4.3.5.9 Scaling and Offset 14 Material Specific Scaling X, % Y, % Part Specific Undersize/Oversize Beam Offset, mm 4.3.6.3 4.3.6.1 4.3.6.2 Building Screen Start Height (mm): 4.3.7.1 Final Height (mm): 4.3.7.2 Layer Thickness 4.3.2 DMLS Settings DMLS Off Range, (mm) Pre-exposure On Range, (mm) 4.3.8.1 4.3.8.2 Recoating Screen Minimum Charge, % Maximum Charge, % Dosing Boost, % Recoating Speeds (mm/s) Recoating Speed 1 Recoating Speed 2 4.3.9.4, 4.3.9.5 Dosing Boost, % Lower Dispenser Platform Contact-free outward travel 4.3.9.6 4.3.9.7 Build Time Estimation Build Chamber Environment 4.4 Purge Gas Used 4.4.1 Purge Gas Source 4.4.1 Flow Rates 4.4.2 Filtration 4.4.3 Oxygen Set Point 4.4.4 Quality Control Checks at Build Start System Maintenance and Cleaning Performed 4.5.1 Pre Build Laser Power Measurement Setpoint Display Measured Pre Contour Stripes 4.5.2 Up Skin 15 Down Skin Post Contour Edges Build Platform Leveling Complete 4.5.3 Platform Temperature 4.5.6 Platform Level Oxygen Level 4.5.7 In Process Requirements Limits Max Limit Min Limit Max Measured Build Start Time Build Interruptions (If Yes, Attach Documentation per 5.2) 5.2 Process Completion Platform Temperature at Time of Chamber Opening 6.1.1,6.1.2 Chamber Oxygen Prior to Opening 6.1.2 Recovered Powder Labeling 6.2 Post Build Laser Power Measurement Setpoint Display Measured Pre Contour Stripes 6.1.5 Up Skin Down Skin Post Contour Edges Exposure Parameters Completed by the part manufacturer Value Requirement Section Approval 16 Job Number Build File Name: Pre Exposure Pre Exposure Type 4.3.5.1 First Contour Standard OnPart Downskin 4.3.5.1.1 Speed (mm/s): Power (W): Beam Offset (mm): Contour Thickness (mm): Post Contour Corridor (mm): Second Contour Standard OnPart Downskin 4.3.5.1.2 Speed (mm/s): Power (W): Beam Offset (mm): Contour Thickness (mm): Post Contour Corridor (mm): Edges Edge factor Edges 4.3.5.1.3 Threshold: Post Edge Minimum radius factor: Beam offset (mm): Speed (mm/s): Power (W): Skin Exposure Skin Exposure Type 4.3.5.2 Stripes Distance (mm): Stripe width (mm): 4.3.5.2.1 17 Speed (mm/s): Stripes overlap (mm): Power (W): Skywriting: Beam offset (mm) Offset: Hatching, X Alternating: Hatching, Y Rotating: UpDown Upskin Downskin 4.3.5.2.2 Distance (mm): Speed (mm): Power (W): Thickness (mm): X: Y: Alternating: Overlap with inskin(mm): Skywriting: Min. length (mm) Skip Layer Skipped Layers 4.3.5.2.3 Offset layers: Expose first layer: Core Exposure Core Exposure Type 4.3.5.3 Chess Squares Gap Distance (mm): Speed (mm/s): Power (W): Width (mm): Beam offset (mm) Overlap: Hatching, X: Alternating: 18 Hatching, Y: Rotating: Skywriting: Rotated Angle: Offset: Post Exposure Post Exposure Type 4.3.5.4 First Contour Standard OnPart Downskin 4.3.5.4.1 Speed (mm/s): Power (W): Beam Offset (mm): Contour Thickness (mm): Post Contour Corridor (mm): Second Contour Standard OnPart Downskin 4.3.5.4.2 Speed (mm/s): Power (W): Beam Offset (mm): Contour Thickness (mm): Post Contour Corridor (mm): Edges Edge factor Edges 4.3.5.4.3 Threshold: Post Edge Minimum radius factor: Beam offset (mm): Speed (mm/s): Power (W): 19 3. BUILD FILES SENT TO THE PARTICIPANTS Figure 1 shows a block diagram of the process of developing build files from the initial computer solid models using various software modules. NIST sent the computer files to all the participants. Figure 1. Block diagram of the process of developing the build files. Material setting: \"MP1_020_100_Surface\" (default) NIST generated the following build files and distributed them to the participants: Six STL files, named: \"RR_IN625_tensile_x.stl\" where x = 1 to 6 for each of the 6 tensile bars Six CLI support structure related files, named: RR_IN625_tensile_x_0m. cli where x = 1 to 6 One Magics file, named: \"AM_Round Robin IN625_tensile specimens.magics\" six part related slice files named: \"RR_IN625_tensile_x_p.sli\" where x = 1 to 6 20 six support structure related slice files named: \"RR_IN625_tensile_x_0m.sli\" where x = 1 to 6 for each of the 6 tensile bars One EOS build file, named: \"AM_Round Robin_Inconel 625.eosjob\" 21 4. ENGINEERING DRAWINGS WITH BUILD INSTRUCTIONS SENT TO PARTICIPANTS Engineering drawings of the build with post processing directions. 22 23 24 25 26 Engineering drawing of the final tensile specimens: 27 5. ANALYSIS OF PARTICLE SIZE DISTRIBUTION OF THE POWDERS SENT TO PARTICIPANTS IN625 powder size distribution as determined using sieves ASTM B214 [3] was followed to perform the sieve analysis for each of the 15 buckets of IN625 powder sent to the participants. Originally two buckets were distributed to each of the 7 participants; however, one bucket was misplaced and therefore a fifteenth, replacement bucket, was issued. All 15 buckets were from the same manufacturing lot (M111201). Seven sieves were chosen based on the expected maximum size of the powder. The chosen US Standard sieve sizes were: 230 (75 m > 63 m), 270 (63 m > 53 m), 325 (53 m > 45 m), 400 (45 m > 38 m), 450 (38 m > 32 m), 500 (32 m > 25 m), 635 (25 m > 20 m), and pan (> 20 m). According to the mill certificate, 98 % of the powder was expected to be 53 m or smaller, therefore one sieve size larger than 53 m was used, sieve 230 (US Standard size). The powder in each sieve was determined using a mass balance and the cumulative mass percent was calculated for each sieve. Figure 2 is an example plot from one of the powder samples. The data was used to approximate the powder diameter at cumulating mass percentages of 10 % (D10), 50 % (D50), and 90 % (D90). In other words, the D50 for a given powder as determined by sieving indicates 50% of the powder mass has this diameter size or smaller. 28 Figure 2. Cumulative mass (%) versus powder size (m) versus for one of the IN625 powder samples. The data in this plot was used to approximate the powder diameter at the cumulative mass percentages of 10 %, 50 %, and 90 % for each powder bucket (see ASTM E11 for sieve variation [4]). A line was chosen to connect the data points however it is possible that the actual powder size distribution between the sieves does not follow a straight line. To report the diameter at the cumulative mass percent at 10 %, 50 %, and 90 %, linear interpolation was chosen to approximate the powder diameter at these percentages. Thus the D50 for the distribution in Figure 2 is 35 um, or in other words, 50% of the powder mass has a diameter of 35 um or smaller. Table 1 lists the powder diameter for each bucket as determined by sieving. 29 Table 1. The powder diameter determined by sieving for each of the 15 participant buckets of IN625. The 10 %, 50 %, and 90 % cumulative mass percentages are shown along with the average and standard deviation. Bucket # D10 D50 D90 1 20.32 34.85 50.54 2 14.59 34.68 49.82 3 10.59 30.84 48.3 4 22.28 35.4 50.36 5 21.03 36.36 51.5 6 22.15 36.41 51.18 7 16.68 33.29 48.88 8 19.65 33.98 49.33 9 21.14 34.37 49.66 10 14.08 32.28 48.89 11 21.95 36.57 51.48 12 16.12 33.22 48.79 13 13.99 31.79 48.86 14 20.67 35.47 50.98 15 21.69 35.29 50.72 Average = 18.46 34.32 49.95 St D = 3.77 1.74 1.08 IN625 powder size distribution as determined using laser diffraction Table 2 lists the particle size distribution measured using laser diffraction of the 15 buckets of IN625 that were distributed to the participants. The technique involves using isopropanol (IPA) to suspend the powder. The D10, D50, and D90 values are based on a cumulative volume percentage, rather than a cumulative mass percent as is used for sieve analysis. In other words, the D50 for a given powder as determined by laser diffraction indicates 50 % of the powder volume has this diameter size or 30 smaller. The average powder diameter (m) for D10, D50, and D90 are shown at the bottom along with the corresponding standard deviation. Table 2. Powder distribution as determined using laser diffraction for each of the 15 participant buckets of IN625. The diameter at the 10 %, 50 % and 90 % cumulative volume percentages are shown for each bucket along with the average and standard deviation. IN625 Bucket # Label D10 D50 D90 1 A 16.122 28.293 49.243 2 B 14.609 24.723 42.127 3 C 15.752 26.51 44.861 4 D 14.645 25.224 43.875 5 E 14.895 24.908 41.779 6 F 15.321 25.972 43.797 7 G 15.696 27.623 48.657 8 H 15.362 26.554 45.823 9 I 15.642 26.605 45.047 10 J 15.561 27.962 50.103 11 K 17.389 28.396 45.749 12 L 15.39 26.589 45.748 13 M 15.251 26.063 44.773 14 N 15.065 26.152 45.634 15 P 15.336 26.009 44.718 Average 15.469 26.506 45.462 St Dev 0.671 1.146 2.359 31 Figure 3 shows the volume percent versus particle size (m) as determined by laser diffraction for all 15 powder samples. Figure 3. Volume percent versus powder diameter for all 15 samples of IN625 powder. The legend shows a different symbol for each of the 15 buckets. Comments on the size distribution results Although the main goal of this study was not comparing the results of different size distribution techniques, we did want to understand the size distribution of our powder used by the participants. The vendor powder specification reported 98 % of the powder mass should have a diameter of 53 m or smaller. Our sieve results showed that 98 % of the powder mass had a diameter of 58.02m +- 2.72m or smaller. 32 6. TENSION SPECIMENS FABRICATED ON A DIFFERENT LPBF MACHINE During this study, the round robin coordinator identified a willing participant who had a LPBF machine from a different vendor. NIST sent this participant the same powder and the same individual tessellated and slice files to fabricate the parts as sent to the other participants. This participant used the manufacturing plan and the files to duplicate the process parameters in their machine. Upon receiving the build platform with the tensile specimens attached, NIST followed the same post processing procedures to heat treat, extract the specimens, and prepare the specimens for the tension tests. The statistical analysis was conducted on the tension test results, including the specimens from the different LPBF machine. Statistical analysis The yield strength (YS), ultimate tensile strength (UTS), elongation after fracture (A), and 6 test specimens produced by each participant. Figure 4 shows summaries of these results, in the form of boxplots. Each rectangular box comprises the middlemost 50 % of the data, the thick horizontal line within the box marks the median, and the whiskers, if present, extend to the extreme data points. Circles indicate potential outliers: values that lie farther than 1.5 times the inter-quartile range from either the top or bottom sides of a box. As seen in these plots, the tensile properties of the specimens from the last participant (with a different LPBF machine) are clearly different than the properties obtained from the specimens fabricated on the other participants' machines. Therefore, the results from participant #7 were not included in the following statistical analysis. 33 Figure 4. Boxplots of tension test results of the specimens received from all participants. Box plots of measured mechanical properties from all participants including Lab 7. The data from Labs 1 through 6 were used in the statistical analysis. Results from the additional participant, Lab 7, that used a different LPBF machine, are also shown. Values of the following covariates were also reported by almost all participants: energy density, volume rate, layer thickness, and skin power. However, these attributes had only two or three different values, and their values varied between some of the laboratories, but never within a laboratory. The statistical model for the value xi, j of each of the four measurands (YS, UTS, A, and E) measured on test coupon i produced by laboratory j expresses it as an additive superposition of three different effects, xi, j = u++ bj + ei, j. This is called a mixed effects model [5] because u and are treated 34 as fixed effects, and the bj and ei, j are treated as random effects. For YS, for example, u denotes the true value of the yield strength for this material that results from this manufacturing process, is the effect of a particular covariate (for example, energy density), bj is the effect of laboratory j, and ei, j is the effect of this particular coupon, all for j = 1, . . . , n, with n = 6 participants, and i = 1, . . . , mj , where mj = 6 denotes the number of coupons from participant j that were used in the analysis. The fact that the covariates take constant values within laboratories, and that often they take the same values also between laboratories, prevents studying their effects other than one at a time. This is an important weakness of the study that should be avoided in future studies. The {bj} are modeled as independent, Gaussian random variables with mean of 0 and standard deviation , which characterizes the between-laboratory dispersion of values; and the {e1, j , . . . , emj , j} are modeled as independent, Gaussian random variables with mean of 0 and standard deviation j , which characterizes the dispersion of values within laboratory j, and may vary between laboratories. These models were fitted using function lme from the package nlme for the R environment for statistical computing and graphics [6, 7]. Their fit to the data was evaluated via graphical examination of the corresponding estimates of the laboratory and coupon effects. The heterogeneity of the results from the different laboratories may be evaluated in greater detail by applying Q-test to determine whether the standard deviation of the laboratory effects is zero [8]. Table 3 summarizes the results that may be relevant to the design of future, more ambitious interlaboratory studies of additive manufacturing. The between-laboratory range of values, expressed relative to the estimate of the measurand, listed in the column labeled / (%), is a modest 1.3 % to 4.1 %. The between-laboratory variability is substantially (up to 4 times) larger than the typical within-laboratory variability, listed in the column labeled /median({j}), for all measurands except for elongation, whose values are surprisingly uniform across laboratories. 35 Considered one at a time, none of the four covariates (energy density, volume rate, layer thickness, and skin power) had effects significantly different from zero, once the differences between laboratories were taken into account. An analysis based on summary data (averages and standard errors of these averages), where the same mixed effects model was fitted using a different statistical procedure [9], implemented in function rma defined in R package meta for Viechtbauer [10] revealed the following: For yield strength (YS) (E), there is significant between-lab heterogeneity (that is, the standard deviation of the laboratory effects is significantly greater than 0), but Q-test. Only for yield strength is there a slight indication of possible significance of energy density upon mechanical performance, with higher values of the energy density (coefficient of corresponding effect is positive, 0.66, with associated standard uncertainty 0.28) tending to produce greater yield strength. 36 Table 3. Selected results from fitting mixed effects models to the experimental data. The values in the last two columns are the same for all the covariates (to within the number of significant digits quoted) because the variability in the covariates was insufficient to impact the variability of the measured values of the mechanical properties. Estimate Effect / (%) /median ({j}) Energy Density Yield Strength (MPa) 701 0.66 2.4 3.2 Ultimate Tensile Strength (MPa) 1044 0.25 2.0 4.9 Elongation (%) 36.3 -0.01 1.3 0.4 Young's Modulus (GPa) 203 -0.17 3.3 1.5 Volume Rate Yield Strength (MPa) 802 -13 2.1 3.2 Ultimate Tensile Strength (MPa) 1081 -5 1.9 4.9 Elongation (%) 35.1 0.15 1.4 0.4 Young's Modulus (GPa) 177 3.4 3.8 1.5 Layer Thickness Yield Strength (MPa) 816 -1.7 2.1 3.2 Ultimate Tensile Strength (MPa) 1086 -0.64 1.9 4.9 Elongation (%) 35 0.02 1.4 0.4 Young's Modulus (GPa) 174 0.44 3.9 1.5 Skin Power Yield Strength (MPa) 852 -0.36 2.0 3.2 Ultimate Tensile Strength (MPa) 1100 -0.14 1.9 4.9 Elongation (%) 34.6 0.00 1.4 0.4 Young's Modulus (GPa) 164 0.09 4.1 1.5 Fractography analysis Fractography analysis of these specimens was also carried out to understand the differences seen in the tensile test results. A series of scanning electron micrographs were taken of the fracture surface from tensile bar 5 from participant 7. The tensile bar in the following images was stress-relief 37 heat-treated following the same heat treatment followed for the other 6 participants [1]. The build platform was heated to 840 C in 6 h and temperature held at 840 C for 1 h. For comparison purposes, micrographs from a specimen made on the LPBF machine of the other 6 participants are included at the end of this section (Figure 22 to Figure 27). The nature of the fracture surface morphology in the following images showed significant differences compared to a specimen made on the LPBF machine of the other 6 participants [1] (Figure 22 to Figure 27). The surface shows several secondary cracks, some quite large, that appear to be the result of the variability in the LPBF process. The small secondary cracks appear to have initiated near an unmelted powder particle (or other microstructural anomaly) and propagated a short distance into the bulk of the sample (i.e., perpendicular to the primary fracture plane) and arrested. These cracks may be the result of translating a manufacturing plan developed for one LPBF machine for use on a different
